Repository: IzbassarO/reformer-digital-twin

# Creep-derived data

Files here feed `rdt.creep` (hoop stress, Larson-Miller master curve, Robinson life fraction).

## `yeh2021_manaurite_xm.yaml`
Larson-Miller constant and rupture curves for Manaurite XM (Manoir Industries HP-Nb micro-alloy) as used by
Yeh (2021), *Appl. Sci.* 11:231 (`literature/yeh2021_applsci_11_231.pdf`). The master curve exists in the paper
only as Figure 3 (p. 11, reproduced from the Manoir data sheet, ref. [34]); the points stored here were extracted
by pixel analysis of the figure image (axis calibration checked against the 900/1000/1100 degC guide lines and

File: data/creep_derived/centralloy_g_4852_micro_rupture_curve.csv (part 1 of 2)
alloy,curve,lmp,stress_mpa,source_file,page,method,extracted_on
Centralloy G 4852 Micro,average,31.334395116525805,41.90902571020051,WST_4852_Micro_161109.pdf,6,vector,2026-09-07
Centralloy G 4852 Micro,average,31.33450859083771,41.90798123081961,WST_4852_Micro_161109.pdf,6,vector,2026-09-07
Centralloy G 4852 Micro,average,31.334848488058437,41.90484984687355,WST_4852_Micro_161109.pdf,6,vector,2026-09-07
Centralloy G 4852 Micro,average,31.335414019615488,41.89963487283047,WST_4852_Micro_161109.pdf,6,vector,2026-09-07
Centralloy G 4852 Micro,average,31.336204396936377,41.89233993282001,WST_4852_Micro_161109.pdf,6,vector,2026-09-07
Centralloy G 4852 Micro,average,31.337218831448602,41.882968959025646,WST_4852_Micro_161109.pdf,6,vector,2026-09-07
Centralloy G 4852 Micro,average,31.338456534579684,41.871526190003856,WST_4852_Micro_161109.pdf,6,vector,2026-09-07
Centralloy G 4852 Micro,average,31.33991671775713,41.858016168930085,WST_4852_Micro_161109.pdf,6,vector,2026-09-07
Centralloy G 4852 Micro,average,31.341598592408435,41.84244374177255,WST_4852_Micro_161109.pdf,6,vector,2026-09-07
Centralloy G 4852 Micro,average,31.34350136996112,41.8248140553956,WST_4852_Micro_161109.pdf,6,vector,2026-09-07
Centralloy G 4852 Micro,average,31.34562426184269,41.80513255559185,WST_4852_Micro_161109.pdf,6,vector,2026-09-07
Centralloy G 4852 Micro,average,31.34796647948065,41.78340498504612,WST_4852_Micro_161109.pdf,6,vector,2026-09-07
Centralloy G 4852 Micro,average,31.35052723430252,41.759637381229886,WST_4852_Micro_161109.pdf,6,vector,2026-09-07
Centralloy G 4852 Micro,average,31.353305737735788,41.73383607422897,WST_4852_Micro_161109.pdf,6,vector,2026-09-07
Centralloy G 4852 Micro,average,31.35630120120798,41.70600768450469,WST_4852_Micro_161109.pdf,6,vector,2026-09-07
Centralloy G 4852 Micro,average,31.359512836146596,41.67615912058917,WST_4852_Micro_161109.pdf,6,vector,2026-09-07
Centralloy G 4852 Micro,average,31.362939853979146,41.64429757671682,WST_4852_Micro_161109.pdf,6,vector,2026-09-07
Centralloy G 4852 Micro,average,31.36658146613314,41.610430530391774,WST_4852_Micro_161109.pdf,6,vector,2026-09-07
Centralloy G 4852 Micro,average,31.37043688403608,41.57456573989322,WST_4852_Micro_161109.pdf,6,vector,2026-09-07
Centralloy G 4852 Micro,average,31.374505319115485,41.53671124171952,WST_4852_Micro_161109.pdf,6,vector,2026-09-07
Centralloy G 4852 Micro,average,31.378785982798856,41.49687534797192,WST_4852_Micro_161109.pdf,6,vector,2026-09-07
Centralloy G 4852 Micro,average,31.383278086513698,41.45506664367921,WST_4852_Micro_161109.pdf,6,vector,2026-09-07
Centralloy G 4852 Micro,average,31.38798084168753,41.41129398406441,WST_4852_Micro_161109.pdf,6,vector,2026-09-07
Centralloy G 4852 Micro,average,31.39289345974785,41.365566491754215,WST_4852_Micro_161109.pdf,6,vector,2026-09-07
Centralloy G 4852 Micro,average,31.398015152122174,41.31789355393356,WST_4852_Micro_161109.pdf,6,vector,2026-09-07
Centralloy G 4852 Micro,average,31.403345130238,41.268284819444254,WST_4852_Micro_161109.pdf,6,vector,2026-09-07
Centralloy G 4852 Micro,average,31.408882605522845,41.21675019583173,WST_4852_Micro_161109.pdf,6,vector,2026-09-07
Centralloy G 4852 Micro,average,31.41462678940422,41.16329984633821,WST_4852_Micro_161109.pdf,6,vector,2026-09-07
Centralloy G 4852 Micro,average,31.420576893309622,41.10794418684549,WST_4852_Micro_161109.pdf,6,vector,2026-09-07
Centralloy G 4852 Micro,average,31.426732128666576,41.05069388276796,WST_4852_Micro_161109.pdf,6,vector,2026-09-07
Centralloy G 4852 Micro,average,31.433091706902566,40.99155984589658,WST_4852_Micro_161109.pdf,6,vector,2026-09-07
Centralloy G 4852 Micro,average,31.439654839445122,40.93055323119591,WST_4852_Micro_161109.pdf,6,vector,2026-09-07
Centralloy G 4852 Micro,average,31.446420737721745,40.86768543355464,WST_4852_Micro_161109.pdf,6,vector,2026-09-07
Centralloy G 4852 Micro,average,31.45338861315994,40.80296808449109,WST_4852_Micro_161109.pdf,6,vector,2026-09-07
Centralloy G 4852 Micro,average,31.460557677187218,40.73641304881562,WST_4852_Micro_161109.pdf,6,vector,2026-09-07
Centralloy G 4852 Micro,average,31.467927141231087,40.668032421250004,WST_4852_Micro_161109.pdf,6,vector,2026-09-07
Centralloy G 4852 Micro,average,31.47549621671906,40.597838523006125,WST_4852_Micro_161109.pdf,6,vector,2026-09-07
Centralloy G 4852 Micro,average,31.483264115078637,40.52584389832444,WST_4852_Micro_161109.pdf,6,vector,2026-09-07
Centralloy G 4852 Micro,average,31.49123004773733,40.452061310974074,WST_4852_Micro_161109.pdf,6,vector,2026-09-07
Centralloy G 4852 Micro,average,31.499393226122645,40.37650374071574,WST_4852_Micro_161109.pdf,6,vector,2026-09-07
Centralloy G 4852 Micro,average,31.507752861662095,40.29918437972818,WST_4852_Micro_161109.pdf,6,vector,2026-09-07
Centralloy G 4852 Micro,average,31.516308165783183,40.22011662900069,WST_4852_Micro_161109.pdf,6,vector,2026-09-07
Centralloy G 4852 Micro,average,31.525058349913426,40.13931409469132,WST_4852_Micro_161109.pdf,6,vector,2026-09-07
Centralloy G 4852 Micro,average,31.534002625480323,40.05679058445366,WST_4852_Micro_161109.pdf,6,vector,2026-09-07
Centralloy G 4852 Micro,average,31.543140203911385,39.9725601037327,WST_4852_Micro_161109.pdf,6,vector,2026-09-07
Centralloy G 4852 Micro,average,31.552470296634123,39.88663685203084,WST_4852_Micro_161109.pdf,6,vector,2026-09-07
Centralloy G 4852 Micro,average,31.56199211507604,39.79903521914632,WST_4852_Micro_161109.pdf,6,vector,2026-09-07
Centralloy G 4852 Micro,average,31.57170487066465,39.70976978138429,WST_4852_Micro_161109.pdf,6,vector,2026-09-07
Centralloy G 4852 Micro,average,31.581607774827457,39.618855297742556,WST_4852_Micro_161109.pdf,6,vector,2026-09-07
Centralloy G 4852 Micro,average,31.591700038991974,39.52630670607321,WST_4852_Micro_161109.pdf,6,vector,2026-09-07
Centralloy G 4852 Micro,average,31.601980874585703,39.432139119220935,WST_4852_Micro_161109.pdf,6,vector,2026-09-07
Centralloy G 4852 Micro,average,31.612449493036156,39.33636782114037,WST_4852_Micro_161109.pdf,6,vector,2026-09-07
Centralloy G 4852 Micro,average,31.62310510577084,39.23900826299233,WST_4852_Micro_161109.pdf,6,vector,2026-09-07
Centralloy G 4852 Micro,average,31.633946924217266,39.14007605922193,WST_4852_Micro_161109.pdf,6,vector,2026-09-07
Centralloy G 4852 Micro,average,31.644974159802942,39.03958698361825,WST_4852_Micro_161109.pdf,6,vector,2026-09-07
Centralloy G 4852 Micro,average,31.656186023955367,38.937556965358134,WST_4852_Micro_161109.pdf,6,vector,2026-09-07
Centralloy G 4852 Micro,average,31.66758172810206,38.834002085034776,WST_4852_Micro_161109.pdf,6,vector,2026-09-07
Centralloy G 4852 Micro,average,31.679160483670532,38.72893857067248,WST_4852_Micro_161109.pdf,6,vector,2026-09-07
Centralloy G 4852 Micro,average,31.69092150208828,38.62238279372859,WST_4852_Micro_161109.pdf,6,vector,2026-09-07
Centralloy G 4852 Micro,average,31.70286399478282,38.51435126508527,WST_4852_Micro_161109.pdf,6,vector,2026-09-07
Centralloy G 4852 Micro,average,31.714987173181655,38.40486063102989,WST_4852_Micro_161109.pdf,6,vector,2026-09-07
Centralloy G 4852 Micro,average,31.727290248712297,38.293927669228005,WST_4852_Micro_161109.pdf,6,vector,2026-09-07
Centralloy G 4852 Micro,average,31.739772432802255,38.18156928468831,WST_4852_Micro_161109.pdf,6,vector,2026-09-07
Centralloy G 4852 Micro,average,31.75243293687904,38.0678025057215,WST_4852_Micro_161109.pdf,6,vector,2026-09-07
Centralloy G 4852 Micro,average,31.76527097237015,37.9526444798945,WST_4852_Micro_161109.pdf,6,vector,2026-09-07
Centralloy G 4852 Micro,average,31.7782857507031,37.836112469980954,WST_4852_Micro_161109.pdf,6,vector,2026-09-07
Centralloy G 4852 Micro,average,31.791476483305395,37.71822384990919,WST_4852_Micro_161109.pdf,6,vector,2026-09-07
Centralloy G 4852 Micro,average,31.804842381604544,37.5989961007092,WST_4852_Micro_161109.pdf,6,vector,2026-09-07
Centralloy G 4852 Micro,average,31.818382657028067,37.47844680645968,WST_4852_Micro_161109.pdf,6,vector,2026-09-07
Centralloy G 4852 Micro,average,31.832096521003454,37.356593650236086,WST_4852_Micro_161109.pdf,6,vector,2026-09-07
Centralloy G 4852 Micro,average,31.84598318495822,37.23345441006141,WST_4852_Micro_161109.pdf,6,vector,2026-09-07
Centralloy G 4852 Micro,average,31.86004186031988,37.10904695486072,WST_4852_Micro_161109.pdf,6,vector,2026-09-07
Centralloy G 4852 Micro,average,31.874271758515935,36.98338924042016,WST_4852_Micro_161109.pdf,6,vector,2026-09-07
Centralloy G 4852 Micro,average,31.8886720909739,36.856499305352074,WST_4852_Micro_161109.pdf,6,vector,2026-09-07
Centralloy G 4852 Micro,average,31.903242069121276,36.728395267067505,WST_4852_Micro_161109.pdf,6,vector,2026-09-07
Centralloy G 4852 Micro,average,31.917980904385573,36.599095317756706,WST_4852_Micro_161109.pdf,6,vector,2026-09-07
Centralloy G 4852 Micro,average,31.932887808194295,36.468617720379406,WST_4852_Micro_161109.pdf,6,vector,2026-09-07
Centralloy G 4852 Micro,average,31.94796199197496,36.33698080466525,WST_4852_Micro_161109.pdf,6,vector,2026-09-07
Centralloy G 4852 Micro,average,31.963202667155073,36.20420296312611,WST_4852_Micro_161109.pdf,6,vector,2026-09-07
Centralloy G 4852 Micro,average,31.97860904516214,36.07030264708109,WST_4852_Micro_161109.pdf,6,vector,2026-09-07
Centralloy G 4852 Micro,average,31.99418033742367,35.93529836269544,WST_4852_Micro_161109.pdf,6,vector,2026-09-07
Centralloy G 4852 Micro,average,32.009915755367174,35.79920866703437,WST_4852_Micro_161109.pdf,6,vector,2026-09-07
Centralloy G 4852 Micro,average,32.02581451042015,35.66205216413256,WST_4852_Micro_161109.pdf,6,vector,2026-09-07
Centralloy G 4852 Micro,average,32.041875814010126,35.5238475010809,WST_4852_Micro_161109.pdf,6,vector,2026-09-07
Centralloy G 4852 Micro,average,32.05809887756459,35.38461336413125,WST_4852_Micro_161109.pdf,6,vector,2026-09-07
Centralloy G 4852 Micro,average,32.07448291251106,35.24436847481994,WST_4852_Micro_161109.pdf,6,vector,2026-09-07
Centralloy G 4852 Micro,average,32.09102713027704,35.103131586111694,WST_4852_Micro_161109.pdf,6,vector,2026-09-07
Centralloy G 4852 Micro,average,32.107730742290045,34.96092147856411,WST_4852_Micro_161109.pdf,6,vector,2026-09-07
Centralloy G 4852 Micro,average,32.124592959977576,34.8177569565143,WST_4852_Micro_161109.pdf,6,vector,2026-09-07
Centralloy G 4852 Micro,average,32.14161299476715,34.6736568442884,WST_4852_Micro_161109.pdf,6,vector,2026-09-07
Centralloy G 4852 Micro,average,32.15879005808627,34.52863998243475,WST_4852_Micro_161109.pdf,6,vector,2026-09-07
Centralloy G 4852 Micro,average,32.176123361362436,34.38272522398214,WST_4852_Micro_161109.pdf,6,vector,2026-09-07
Centralloy G 4852 Micro,average,32.19361211602317,34.23593143072329,WST_4852_Micro_161109.pdf,6,vector,2026-09-07
Centralloy G 4852 Micro,average,32.21125553349597,34.08827746952489,WST_4852_Micro_161109.pdf,6,vector,2026-09-07
Centralloy G 4852 Micro,average,32.229052825208356,33.93978220866524,WST_4852_Micro_161109.pdf,6,vector,2026-09-07
Centralloy G 4852 Micro,average,32.24700320258783,33.79046451419973,WST_4852_Micro_161109.pdf,6,vector,2026-09-07
Centralloy G 4852 Micro,average,32.26510587706189,33.64034324635585,WST_4852_Micro_161109.pdf,6,vector,2026-09-07
Centralloy G 4852 Micro,average,32.28336006005806,33.489437255957405,WST_4852_Micro_161109.pdf,6,vector,2026-09-07
Centralloy G 4852 Micro,average,32.30176496300384,33.33776538087996,WST_4852_Micro_161109.pdf,6,vector,2026-09-07
Centralloy G 4852 Micro,average,32.320319797326746,33.18534644253711,WST_4852_Micro_161109.pdf,6,vector,2026-09-07
Centralloy G 4852 Micro,average,32.339023774454276,33.03219924239928,WST_4852_Micro_161109.pdf,6,vector,2026-09-07
Centralloy G 4852 Micro,average,32.357876105813936,32.878342558545555,WST_4852_Micro_161109.pdf,6,vector,2026-09-07
Centralloy G 4852 Micro,average,32.37687600283325,32.72379514224868,WST_4852_Micro_161109.pdf,6,vector,2026-09-07
Centralloy G 4852 Micro,average,32.396022676939715,32.568575714594594,WST_4852_Micro_161109.pdf,6,vector,2026-09-07
Centralloy G 4852 Micro,average,32.41531533956085,32.41270296313691,WST_4852_Micro_161109.pdf,6,vector,2026-09-07
Centralloy G 4852 Micro,average,32.43475320212414,32.256195538587086,WST_4852_Micro_161109.pdf,6,vector,2026-09-07
Centralloy G 4852 Micro,average,32.45433547605711,32.09907205154119,WST_4852_Micro_161109.pdf,6,vector,2026-09-07
Centralloy G 4852 Micro,average,32.474061372787276,31.94135106924283,WST_4852_Micro_161109.pdf,6,vector,2026-09-07
Centralloy G 4852 Micro,average,32.49393010374213,31.783051112384364,WST_4852_Micro_161109.pdf,6,vector,2026-09-07
Centralloy G 4852 Micro,average,32.51394088034919,31.624190651945923,WST_4852_Micro_161109.pdf,6,vector,2026-09-07
Centralloy G 4852 Micro,average,32.53409291403596,31.46478810607306,WST_4852_Micro_161109.pdf,6,vector,2026-09-07
Centralloy G 4852 Micro,average,32.55438541622995,31.30486183699395,WST_4852_Micro_161109.pdf,6,vector,2026-09-07
Centralloy G 4852 Micro,average,32.57481759835866,31.144430147975797,WST_4852_Micro_161109.pdf,6,vector,2026-09-07
Centralloy G 4852 Micro,average,32.59538867184962,30.983511280322396,WST_4852_Micro_161109.pdf,6,vector,2026-09-07
Centralloy G 4852 Micro,average,32.61609784813032,30.822123410411503,WST_4852_Micro_161109.pdf,6,vector,2026-09-07
Centralloy G 4852 Micro,average,32.63694433862827,30.660284646774215,WST_4852_Micro_161109.pdf,6,vector,2026-09-07
Centralloy G 4852 Micro,average,32.657927354770976,30.498013027215762,WST_4852_Micro_161109.pdf,6,vector,2026-09-07
Centralloy G 4852 Micro,average,32.679046107985954,30.33532651597852,WST_4852_Micro_161109.pdf,6,vector,2026-09-07
Centralloy G 4852 Micro,average,32.70029980970072,30.172243000947535,WST_4852_Micro_161109.pdf,6,vector,2026-09-07
Centralloy G 4852 Micro,average,32.72168767134276,30.008780290899086,WST_4852_Micro_161109.pdf,6,vector,2026-09-07
Centralloy G 4852 Micro,average,32.743208904339596,29.844956112792502,WST_4852_Micro_161109.pdf,6,vector,2026-09-07
Centralloy G 4852 Micro,average,32.764862720118735,29.680788109106082,WST_4852_Micro_161109.pdf,6,vector,2026-09-07
Centralloy G 4852 Micro,average,32.78664833010768,29.51629383521658,WST_4852_Micro_161109.pdf,6,vector,2026-09-07
Centralloy G 4852 Micro,average,32.80856494573395,29.351490756823377,WST_4852_Micro_161109.pdf,6,vector,2026-09-07
Centralloy G 4852 Micro,average,32.830611778425045,29.186396247417232,WST_4852_Micro_161109.pdf,6,vector,2026-09-07
Centralloy G 4852 Micro,average,32.85278803960848,29.0210275857943,WST_4852_Micro_161109.pdf,6,vector,2026-09-07
Centralloy G 4852 Micro,average,32.875092940711745,28.855401953615004,WST_4852_Micro_161109.pdf,6,vector,2026-09-07
Centralloy G 4852 Micro,average,32.89752569316237,28.68953643300875,WST_4852_Micro_161109.pdf,6,vector,2026-09-07
Centralloy G 4852 Micro,average,32.92008550838786,28.523448004224274,WST_4852_Micro_161109.pdf,6,vector,2026-09-07
Centralloy G 4852 Micro,average,32.942771597815714,28.357153543326035,WST_4852_Micro_161109.pdf,6,vector,2026-09-07
Centralloy G 4852 Micro,average,32.96558317287344,28.190669819936602,WST_4852_Micro_161109.pdf,6,vector,2026-09-07
Centralloy G 4852 Micro,average,32.988519444988555,28.024013495025677,WST_4852_Micro_161109.pdf,6,vector,2026-09-07
Centralloy G 4852 Micro,average,33.01157962558856,27.857201118745383,WST_4852_Micro_161109.pdf,6,vector,2026-09-07
Centralloy G 4852 Micro,average,33.034762926100974,27.690249128312455,WST_4852_Micro_161109.pdf,6,vector,2026-09-07
Centralloy G 4852 Micro,average,33.05806855795329,27.52317384593698,WST_4852_Micro_161109.pdf,6,vector,2026-09-07
Centralloy G 4852 Micro,average,33.081495732573025,27.355991476798195,WST_4852_Micro_161109.pdf,6,vector,2026-09-07
Centralloy G 4852 Micro,average,33.10504366138769,27.18871810706744,WST_4852_Micro_161109.pdf,6,vector,2026-09-07
Centralloy G 4852 Micro,average,33.128711555824786,27.0213697019778,WST_4852_Micro_161109.pdf,6,vector,2026-09-07
Centralloy G 4852 Micro,average,33.15249862731183,26.853962103941253,WST_4852_Micro_161109.pdf,6,vector,2026-09-07
Centralloy G 4852 Micro,average,33.17640408727632,26.68651103071291,WST_4852_Micro_161109.pdf,6,vector,2026-09-07
Centralloy G 4852 Micro,average,33.20042714714577,26.519032073602432,WST_4852_Micro_161109.pdf,6,vector,2026-09-07
Centralloy G 4852 Micro,average,33.224567018347685,26.351540695732638,WST_4852_Micro_161109.pdf,6,vector,2026-09-07
Centralloy G 4852 Micro,average,33.24882291230958,26.184052230345603,WST_4852_Micro_161109.pdf,6,vector,2026-09-07
Centralloy G 4852 Micro,average,33.273194040458954,26.016581879155627,WST_4852_Micro_161109.pdf,6,vector,2026-09-07
Centralloy G 4852 Micro,average,33.29767961422332,25.84914471074959,WST_4852_Micro_161109.pdf,6,vector,2026-09-07
Centralloy G 4852 Micro,average,33.32227884503019,25.68175565903454,WST_4852_Micro_161109.pdf,6,vector,2026-09-07
Centralloy G 4852 Micro,average,33.34699094430707,25.514429521732023,WST_4852_Micro_161109.pdf,6,vector,2026-09-07
Centralloy G 4852 Micro,average,33.37181512348147,25.347180958919722,WST_4852_Micro_161109.pdf,6,vector,2026-09-07
Centralloy G 4852 Micro,average,33.39675059398089,25.18002449161986,WST_4852_Micro_161109.pdf,6,vector,2026-09-07
Centralloy G 4852 Micro,average,33.421796567232846,25.012974500434385,WST_4852_Micro_161109.pdf,6,vector,2026-09-07
Centralloy G 4852 Micro,average,33.44695225466484,24.8460452242268,WST_4852_Micro_161109.pdf,6,vector,2026-09-07
Centralloy G 4852 Micro,average,33.47221686770438,24.679250758850678,WST_4852_Micro_161109.pdf,6,vector,2026-09-07
Centralloy G 4852 Micro,average,33.49758961777899,24.512605055924297,WST_4852_Micro_161109.pdf,6,vector,2026-09-07
Centralloy G 4852 Micro,average,33.523069716316165,24.346121921651676,WST_4852_Micro_161109.pdf,6,vector,2026-09-07
Centralloy G 4852 Micro,average,33.54865637474341,24.17981501568968,WST_4852_Micro_161109.pdf,6,vector,2026-09-07
Centralloy G 4852 Micro,average,33.57434880448824,24.01369785006076,WST_4852_Micro_161109.pdf,6,vector,2026-09-07
Centralloy G 4852 Micro,average,33.60014621697816,23.847783788111602,WST_4852_Micro_161109.pdf,6,vector,2026-09-07
Centralloy G 4852 Micro,average,33.62604782364068,23.682086043516843,WST_4852_Micro_161109.pdf,6,vector,2026-09-07
Centralloy G 4852 Micro,average,33.65205283590331,23.516617679328487,WST_4852_Micro_161109.pdf,6,vector,2026-09-07
Centralloy G 4852 Micro,average,33.67816046519356,23.35139160706978,WST_4852_Micro_161109.pdf,6,vector,2026-09-07
Centralloy G 4852 Micro,average,33.70436992293892,23.186420585874018,WST_4852_Micro_161109.pdf,6,vector,2026-09-07
Centralloy G 4852 Micro,average,33.73068042056693,23.021717221667817,WST_4852_Micro_161109.pdf,6,vector,2026-09-07
Centralloy G 4852 Micro,average,33.757091169505074,22.857293966398494,WST_4852_Micro_161109.pdf,6,vector,2026-09-07
Centralloy G 4852 Micro,average,33.783601381180866,22.69316311730528,WST_4852_Micro_161109.pdf,6,vector,2026-09-07
Centralloy G 4852 Micro,average,33.810210267021816,22.529336816234153,WST_4852_Micro_161109.pdf,6,vector,2026-09-07
Centralloy G 4852 Micro,average,33.83691703845543,22.365827048995953,WST_4852_Micro_161109.pdf,6,vector,2026-09-07
Centralloy G 4852 Micro,average,33.86372090690922,22.20264564476731,WST_4852_Micro_161109.pdf,6,vector,2026-09-07
Centralloy G 4852 Micro,average,33.89062108381069,22.03980427553441,WST_4852_Micro_161109.pdf,6,vector,2026-09-07
Centralloy G 4852 Micro,average,33.91761678058736,21.87731445557888,WST_4852_Micro_161109.pdf,6,vector,2026-09-07
Centralloy G 4852 Micro,average,33.94470720866672,21.715187541005584,WST_4852_Micro_161109.pdf,6,vector,2026-09-07
Centralloy G 4852 Micro,average,33.97189157947629,21.553434729312055,WST_4852_Micro_161109.pdf,6,vector,2026-09-07
Centralloy G 4852 Micro,average,33.999169104443574,21.392067058999103,WST_4852_Micro_161109.pdf,6,vector,2026-09-07
Centralloy G 4852 Micro,average,34.02653899499609,21.23109540922226,WST_4852_Micro_161109.pdf,6,vector,2026-09-07
Centralloy G 4852 Micro,average,34.054000462561326,21.07053049948361,WST_4852_Micro_161109.pdf,6,vector,2026-09-07
Centralloy G 4852 Micro,average,34.081552718566805,20.910382889363667,WST_4852_Micro_161109.pdf,6,vector,2026-09-07
Centralloy G 4852 Micro,average,34.10919497444004,20.750662978293004,WST_4852_Micro_161109.pdf,6,vector,2026-09-07
Centralloy G 4852 Micro,average,34.13692644160852,20.591381005362894,WST_4852_Micro_161109.pdf,6,vector,2026-09-07
Centralloy G 4852 Micro,average,34.16474633149977,20.432547049174932,WST_4852_Micro_161109.pdf,6,vector,2026-09-07
Centralloy G 4852 Micro,average,34.1926538555413,20.274171027729103,WST_4852_Micro_161109.pdf,6,vector,2026-09-07
Centralloy G 4852 Micro,average,34.2206482251606,20.11626269834952,WST_4852_Micro_161109.pdf,6,vector,2026-09-07
Centralloy G 4852 Micro,average,34.2487286517852,19.958831657647988,WST_4852_Micro_161109.pdf,6,vector,2026-09-07
Centralloy G 4852 Micro,average,34.276894346842596,19.801887341524388,WST_4852_Micro_161109.pdf,6,vector,2026-09-07
Centralloy G 4852 Micro,average,34.3051445217603,19.645439025203867,WST_4852_Micro_161109.pdf,6,vector,2026-09-07
Centralloy G 4852 Micro,average,34.33347838796581,19.48949582331015,WST_4852_Micro_161109.pdf,6,vector,2026-09-07
Centralloy G 4852 Micro,average,34.361895156886646,19.334066689974314,WST_4852_Micro_161109.pdf,6,vector,2026-09-07
Centralloy G 4852 Micro,average,34.390394039950316,19.179160418979233,WST_4852_Micro_161109.pdf,6,vector,2026-09-07
Centralloy G 4852 Micro,average,34.41897424858433,19.024785643938326,WST_4852_Micro_161109.pdf,6,vector,2026-09-07
Centralloy G 4852 Micro,average,34.44763499421618,18.870950838508822,WST_4852_Micro_161109.pdf,6,vector,2026-09-07
Centralloy G 4852 Micro,average,34.4763754882734,18.717664316638814,WST_4852_Micro_161109.pdf,6,vector,2026-09-07
Centralloy G 4852 Micro,average,34.50519494218347,18.56493423284745,WST_4852_Micro_161109.pdf,6,vector,2026-09-07
Centralloy G 4852 Micro,average,34.534092567373925,18.412768582538092,WST_4852_Micro_161109.pdf,6,vector,2026-09-07
Centralloy G 4852 Micro,average,34.56306757527225,18.26117520234373,WST_4852_Micro_161109.pdf,6,vector,2026-09-07
Centralloy G 4852 Micro,average,34.592119177305975,18.110161770504195,WST_4852_Micro_161109.pdf,6,vector,2026-09-07
Centralloy G 4852 Micro,average,34.621246584902586,17.959735807274562,WST_4852_Micro_161109.pdf,6,vector,2026-09-07
Centralloy G 4852 Micro,average,34.65044900948961,17.80990467536458,WST_4852_Micro_161109.pdf,6,vector,2026-09-07
Centralloy G 4852 Micro,average,34.67972566249455,17.660675580408135,WST_4852_Micro_161109.pdf,6,vector,2026-09-07
Centralloy G 4852 Micro,average,34.709075755344905,17.512055571462746,WST_4852_Micro_161109.pdf,6,vector,2026-09-07
Centralloy G 4852 Micro,average,34.73849849946819,17.364051541537936,WST_4852_Micro_161109.pdf,6,vector,2026-09-07
Centralloy G 4852 Micro,average,34.767993106291925,17.21667022815275,WST_4852_Micro_161109.pdf,6,vector,2026-09-07
Centralloy G 4852 Micro,average,34.797558787243595,17.069918213921163,WST_4852_Micro_161109.pdf,6,vector,2026-09-07
Centralloy G 4852 Micro,average,34.827194753750724,16.923801927165382,WST_4852_Micro_161109.pdf,6,vector,2026-09-07
Centralloy G 4852 Micro,average,34.85690021724082,16.778327642556118,WST_4852_Micro_161109.pdf,6,vector,2026-09-07
Centralloy G 4852 Micro,average,34.88667438914138,16.633501481779597,WST_4852_Micro_161109.pdf,6,vector,2026-09-07
Centralloy G 4852 Micro,average,34.91651648087993,16.489329414230728,WST_4852_Micro_161109.pdf,6,vector,2026-09-07
Centralloy G 4852 Micro,average,34.94642570388396,16.34581725773175,WST_4852_Micro_161109.pdf,6,vector,2026-09-07
Centralloy G 4852 Micro,average,34.97640126958099,16.20297067927591,WST_4852_Micro_161109.pdf,6,vector,2026-09-07
Centralloy G 4852 Micro,average,35.00644238939852,16.060795195795766,WST_4852_Micro_161109.pdf,6,vector,2026-09-07
Centralloy G 4852 Micro,average,35.03654827476407,15.919296174955338,WST_4852_Micro_161109.pdf,6,vector,2026-09-07
Centralloy G 4852 Micro,average,35.06671813710514,15.778478835965775,WST_4852_Micro_161109.pdf,6,vector,2026-09-07
Centralloy G 4852 Micro,average,35.096951187849236,15.63834825042397,WST_4852_Micro_161109.pdf,6,vector,2026-09-07
Centralloy G 4852 Micro,average,35.12724663842387,15.498909343173535,WST_4852_Micro_161109.pdf,6,vector,2026-09-07
Centralloy G 4852 Micro,average,35.15760370025656,15.360166893187525,WST_4852_Micro_161109.pdf,6,vector,2026-09-07
Centralloy G 4852 Micro,average,35.18802158477479,15.222125534472733,WST_4852_Micro_161109.pdf,6,vector,2026-09-07
Centralloy G 4852 Micro,average,35.21849950340609,15.084789756994487,WST_4852_Micro_161109.pdf,6,vector,2026-09-07
Centralloy G 4852 Micro,average,35.24903666757796,14.948163907621963,WST_4852_Micro_161109.pdf,6,vector,2026-09-07
Centralloy G 4852 Micro,average,35.279632288717906,14.812252191093052,WST_4852_Micro_161109.pdf,6,vector,2026-09-07
Centralloy G 4852 Micro,average,35.31028557825345,14.677058670998544,WST_4852_Micro_161109.pdf,6,vector,2026-09-07
Centralloy G 4852 Micro,average,35.34099574761208,14.542587270784958,WST_4852_Micro_161109.pdf,6,vector,2026-09-07
Centralloy G 4852 Micro,average,35.37176200822132,14.408841774775548,WST_4852_Micro_161109.pdf,6,vector,2026-09-07
Centralloy G 4852 Micro,average,35.402583571508664,14.275825829208904,WST_4852_Micro_161109.pdf,6,vector,2026-09-07
Centralloy G 4852 Micro,average,35.43345964890163,14.143542943294708,WST_4852_Micro_161109.pdf,6,vector,2026-09-07
Centralloy G 4852 Micro,average,35.46438945182773,14.01199649028616,WST_4852_Micro_161109.pdf,6,vector,2026-09-07
Centralloy G 4852 Micro,average,35.495372191714466,13.881189708568277,WST_4852_Micro_161109.pdf,6,vector,2026-09-07
Centralloy G 4852 Micro,average,35.52640707998935,13.75112570276201,WST_4852_Micro_161109.pdf,6,vector,2026-09-07
Centralloy G 4852 Micro,average,35.55749332807988,13.621807444843267,WST_4852_Micro_161109.pdf,6,vector,2026-09-07
Centralloy G 4852 Micro,average,35.588630147413575,13.493237775276498,WST_4852_Micro_161109.pdf,6,vector,2026-09-07
Centralloy G 4852 Micro,average,35.61981674941794,13.365419404162402,WST_4852_Micro_161109.pdf,6,vector,2026-09-07
Centralloy G 4852 Micro,average,35.65105234552048,13.238354912399114,WST_4852_Micro_161109.pdf,6,vector,2026-09-07
Centralloy G 4852 Micro,average,35.68233614714872,13.11204675285641,WST_4852_Micro_161109.pdf,6,vector,2026-09-07
Centralloy G 4852 Micro,average,35.713667365730146,12.986497251562557,WST_4852_Micro_161109.pdf,6,vector,2026-09-07
Centralloy G 4852 Micro,average,35.745045212692276,12.861708608903134,WST_4852_Micro_161109.pdf,6,vector,2026-09-07
Centralloy G 4852 Micro,average,35.776468899462614,12.737682900831382,WST_4852_Micro_161109.pdf,6,vector,2026-09-07
Centralloy G 4852 Micro,average,35.80793763746867,12.614422080089797,WST_4852_Micro_161109.pdf,6,vector,2026-09-07
Centralloy G 4852 Micro,average,35.83945063813796,12.491927977442142,WST_4852_Micro_161109.pdf,6,vector,2026-09-07
Centralloy G 4852 Micro,average,35.871007112897985,12.370202302915668,WST_4852_Micro_161109.pdf,6,vector,2026-09-07
Centralloy G 4852 Micro,average,35.902606273176254,12.24924664705297,WST_4852_Micro_161109.pdf,6,vector,2026-09-07
Centralloy G 4852 Micro,average,35.934247330400275,12.12906248217299,WST_4852_Micro_161109.pdf,6,vector,2026-09-07
Centralloy G 4852 Micro,average,35.96592949599756,12.00965116364075,WST_4852_Micro_161109.pdf,6,vector,2026-09-07
Centralloy G 4852 Micro,average,35.99765198139561,11.89101393114536,WST_4852_Micro_161109.pdf,6,vector,2026-09-07
Centralloy G 4852 Micro,average,36.02941399802194,11.773151909985744,WST_4852_Micro_161109.pdf,6,vector,2026-09-07
Centralloy G 4852 Micro,average,36.04487289878607,11.716116977871524,WST_4852_Micro_161109.pdf,6,vector,2026-09-07
Centralloy G 4852 Micro,average,36.06030615524248,11.659388684461424,WST_4852_Micro_161109.pdf,6,vector,2026-09-07
Centralloy G 4852 Micro,average,36.075713898254435,11.60296479949309,WST_4852_Micro_161109.pdf,6,vector,2026-09-07
Centralloy G 4852 Micro,average,36.091096258685205,11.546843112417422,WST_4852_Micro_161109.pdf,6,vector,2026-09-07
Centralloy G 4852 Micro,average,36.106453367398075,11.491021432210097,WST_4852_Micro_161109.pdf,6,vector,2026-09-07
Centralloy G 4852 Micro,average,36.12178535525631,11.435497587185194,WST_4852_Micro_161109.pdf,6,vector,2026-09-07
Centralloy G 4852 Micro,average,36.13709235312318,11.380269424810745,WST_4852_Micro_161109.pdf,6,vector,2026-09-07
Centralloy G 4852 Micro,average,36.152374491861956,11.325334811526306,WST_4852_Micro_161109.pdf,6,vector,2026-09-07
Centralloy G 4852 Micro,average,36.16763190233593,11.2706916325625,WST_4852_Micro_161109.pdf,6,vector,2026-09-07
Centralloy G 4852 Micro,average,36.18286471540834,11.21633779176229,WST_4852_Micro_161109.pdf,6,vector,2026-09-07
Centralloy G 4852 Micro,average,36.19807306194249,11.162271211404398,WST_4852_Micro_161109.pdf,6,vector,2026-09-07
Centralloy G 4852 Micro,average,36.21325707280163,11.108489832028509,WST_4852_Micro_161109.pdf,6,vector,2026-09-07
Centralloy G 4852 Micro,average,36.22841687884905,11.054991612262082,WST_4852_Micro_161109.pdf,6,vector,2026-09-07
Centralloy G 4852 Micro,average,36.243552610948015,11.001774528649522,WST_4852_Micro_161109.pdf,6,vector,2026-09-07
Centralloy G 4852 Micro,average,36.258664399961795,10.948836575482488,WST_4852_Micro_161109.pdf,6,vector,2026-09-07
Centralloy G 4852 Micro,average,36.27375237675366,10.896175764632682,WST_4852_Micro_161109.pdf,6,vector,2026-09-07
Centralloy G 4852 Micro,average,36.2888166721869,10.843790125385825,WST_4852_Micro_161109.pdf,6,vector,2026-09-07
Centralloy G 4852 Micro,average,36.30385741712477,10.791677704277628,WST_4852_Micro_161109.pdf,6,vector,2026-09-07
Centralloy G 4852 Micro,average,36.318874742430545,10.739836564931613,WST_4852_Micro_161109.pdf,6,vector,2026-09-07
Centralloy G 4852 Micro,average,36.3338687789675,10.688264787898373,WST_4852_Micro_161109.pdf,6,vector,2026-09-07
Centralloy G 4852 Micro,average,36.34883965759891,10.63696047049662,WST_4852_Micro_161109.pdf,6,vector,2026-09-07
Centralloy G 4852 Micro,average,36.36378750918804,10.585921726656053,WST_4852_Micro_161109.pdf,6,vector,2026-09-07
Centralloy G 4852 Micro,average,36.37871246459817,10.53514668676154,WST_4852_Micro_161109.pdf,6,vector,2026-09-07
Centralloy G 4852 Micro,average,36.39361465469257,10.484633497499278,WST_4852_Micro_161109.pdf,6,vector,2026-09-07
Centralloy G 4852 Micro,average,36.40849421033451,10.434380321704309,WST_4852_Micro_161109.pdf,6,vector,2026-09-07
Centralloy G 4852 Micro,average,36.42335126238727,10.384385338209688,WST_4852_Micro_161109.pdf,6,vector,2026-09-07
Centralloy G 4852 Micro,average,36.43818594171412,10.334646741697409,WST_4852_Micro_161109.pdf,6,vector,2026-09-07
Centralloy G 4852 Micro,average,36.45299837917832,10.28516274255043,WST_4852_Micro_161109.pdf,6,vector,2026-09-07
Centralloy G 4852 Micro,average,36.46778870564316,10.235931566706792,WST_4852_Micro_161109.pdf,6,vector,2026-09-07
Centralloy G 4852 Micro,average,36.482557051971895,10.18695145551478,WST_4852_Micro_161109.pdf,6,vector,2026-09-07
Centralloy G 4852 Micro,average,36.49730354902781,10.138220665589902,WST_4852_Micro_161109.pdf,6,vector,2026-09-07
Centralloy G 4852 Micro,average,36.51202832767418,10.089737468673173,WST_4852_Micro_161109.pdf,6,vector,2026-09-07
Centralloy G 4852 Micro,average,36.52673151877427,10.041500151490842,WST_4852_Micro_161109.pdf,6,vector,2026-09-07
Centralloy G 4852 Micro,average,36.54141325319135,9.99350701561581,WST_4852_Micro_161109.pdf,6,vector,2026-09-07
Centralloy G 4852 Micro,average,36.5560736617887,9.945756377330058,WST_4852_Micro_161109.pdf,6,vector,2026-09-07
Centralloy G 4852 Micro,average,36.57071287542959,9.898246567488954,WST_4852_Micro_161109.pdf,6,vector,2026-09-07
Centralloy G 4852 Micro,average,36.5853310249773,9.850975931386573,WST_4852_Micro_161109.pdf,6,vector,2026-09-07
Centralloy G 4852 Micro,average,36.59992824129508,9.803942828622608,WST_4852_Micro_161109.pdf,6,vector,2026-09-07
Centralloy G 4852 Micro,average,36.61450465524623,9.75714563297064,WST_4852_Micro_161109.pdf,6,vector,2026-09-07
Centralloy G 4852 Micro,average,36.629060397694,9.710582732247584,WST_4852_Micro_161109.pdf,6,vector,2026-09-07
Centralloy G 4852 Micro,average,36.64359559950167,9.664252528184713,WST_4852_Micro_161109.pdf,6,vector,2026-09-07
Centralloy G 4852 Micro,average,36.658110391532524,9.618153436299785,WST_4852_Micro_161109.pdf,6,vector,2026-09-07
Centralloy G 4852 Micro,average,36.672604904649816,9.572283885770583,WST_4852_Micro_161109.pdf,6,vector,2026-09-07
Centralloy G 4852 Micro,average,36.68707926971683,9.526642319309763,WST_4852_Micro_161109.pdf,6,vector,2026-09-07
Centralloy G 4852 Micro,average,36.70153361759684,9.481227193040848,WST_4852_Micro_161109.pdf,6,vector,2026-09-07
Centralloy G 4852 Micro,average,36.71596807915311,9.43603697637564,WST_4852_Micro_161109.pdf,6,vector,2026-09-07
Centralloy G 4852 Micro,average,36.73038278524892,9.391070151892764,WST_4852_Micro_161109.pdf,6,vector,2026-09-07
Centralloy G 4852 Micro,average,36.74477786674753,9.346325215217409,WST_4852_Micro_161109.pdf,6,vector,2026-09-07
Centralloy G 4852 Micro,average,36.75915345451224,9.301800674902488,WST_4852_Micro_161109.pdf,6,vector,2026-09-07
Centralloy G 4852 Micro,average,36.77350967940629,9.257495052310704,WST_4852_Micro_161109.pdf,6,vector,2026-09-07
Centralloy G 4852 Micro,average,36.787846672292964,9.213406881498061,WST_4852_Micro_161109.pdf,6,vector,2026-09-07
Centralloy G 4852 Micro,average,36.80216456403554,9.169534709098393,WST_4852_Micro_161109.pdf,6,vector,2026-09-07
Centralloy G 4852 Micro,average,36.816463485497295,9.125877094209105,WST_4852_Micro_161109.pdf,6,vector,2026-09-07
Centralloy G 4852 Micro,average,36.83074356754149,9.08243260827807,WST_4852_Micro_161109.pdf,6,vector,2026-09-07
Centralloy G 4852 Micro,average,36.8450049410314,9.039199834991635,WST_4852_Micro_161109.pdf,6,vector,2026-09-07
Centralloy G 4852 Micro,average,36.8592477368303,8.99617737016377,WST_4852_Micro_161109.pdf,6,vector,2026-09-07
Centralloy G 4852 Micro,average,36.87347208580146,8.953363821626322,WST_4852_Micro_161109.pdf,6,vector,2026-09-07
Centralloy G 4852 Micro,average,36.887678118808154,8.910757809120264,WST_4852_Micro_161109.pdf,6,vector,2026-09-07
Centralloy G 4852 Micro,average,36.90186596671365,8.86835796418831,WST_4852_Micro_161109.pdf,6,vector,2026-09-07
Centralloy G 4852 Micro,average,36.916035760381234,8.826162930068136,WST_4852_Micro_161109.pdf,6,vector,2026-09-07
Centralloy G 4852 Micro,average,36.93018763067416,8.784171361587221,WST_4852_Micro_161109.pdf,6,vector,2026-09-07
Centralloy G 4852 Micro,average,36.94432170845572,8.742381925058227,WST_4852_Micro_161109.pdf,6,vector,2026-09-07
Centralloy G 4852 Micro,average,36.958438124589165,8.700793298175707,WST_4852_Micro_161109.pdf,6,vector,2026-09-07
Centralloy G 4852 Micro,average,36.97253700993779,8.659404169913767,WST_4852_Micro_161109.pdf,6,vector,2026-09-07
Centralloy G 4852 Micro,average,36.98661849536485,8.618213240424678,WST_4852_Micro_161109.pdf,6,vector,2026-09-07
Centralloy G 4852 Micro,average,37.000682711733624,8.577219220938607,WST_4852_Micro_161109.pdf,6,vector,2026-09-07
Centralloy G 4852 Micro,average,37.014729789907385,8.536420833664232,WST_4852_Micro_161109.pdf,6,vector,2026-09-07
Centralloy G 4852 Micro,average,37.0287598607494,8.495816811690332,WST_4852_Micro_161109.pdf,6,vector,2026-09-07
Centralloy G 4852 Micro,average,37.04277305512296,8.45540589888843,WST_4852_Micro_161109.pdf,6,vector,2026-09-07
Centralloy G 4852 Micro,average,37.05676950389131,8.415186849816275,WST_4852_Micro_161109.pdf,6,vector,2026-09-07
Centralloy G 4852 Micro,average,37.07074933791774,8.375158429622456,WST_4852_Micro_161109.pdf,6,vector,2026-09-07
Centralloy G 4852 Micro,average,37.08471268806552,8.335319413951664,WST_4852_Micro_161109.pdf,6,vector,2026-09-07
Centralloy G 4852 Micro,average,37.09865968519792,8.29566858885115,WST_4852_Micro_161109.pdf,6,vector,2026-09-07
Centralloy G 4852 Micro,average,37.11259046017822,8.256204750677934,WST_4852_Micro_161109.pdf,6,vector,2026-09-07
Centralloy G 4852 Micro,average,37.12650514386967,8.216926706006952,WST_4852_Micro_161109.pdf,6,vector,2026-09-07
Centralloy G 4852 Micro,average,37.14040386713557,8.177833271540164,WST_4852_Micro_161109.pdf,6,vector,2026-09-07
Centralloy G 4852 Micro,average,37.15428676083918,8.138923274016427,WST_4852_Micro_161109.pdf,6,vector,2026-09-07
Centralloy G 4852 Micro,average,37.16815395584377,8.10019555012234,WST_4852_Micro_161109.pdf,6,vector,2026-09-07
Centralloy G 4852 Micro,average,37.182005583012625,8.061648946403858,WST_4852_Micro_161109.pdf,6,vector,2026-09-07
Centralloy G 4852 Micro,average,37.195841773209,8.023282319178836,WST_4852_Micro_161109.pdf,6,vector,2026-09-07
Centralloy G 4852 Micro,average,37.20966265729617,7.98509453445045,WST_4852_Micro_161109.pdf,6,vector,2026-09-07
Centralloy G 4852 Micro,average,37.223468366137425,7.947084467821293,WST_4852_Micro_161109.pdf,6,vector,2026-09-07
Centralloy G 4852 Micro,average,37.23725903059602,7.90925100440843,WST_4852_Micro_161109.pdf,6,vector,2026-09-07
Centralloy G 4852 Micro,average,37.25103478153524,7.871593038759235,WST_4852_Micro_161109.pdf,6,vector,2026-09-07
Centralloy G 4852 Micro,average,37.26479574981834,7.834109474768039,WST_4852_Micro_161109.pdf,6,vector,2026-09-07
Centralloy G 4852 Micro,average,37.27854206630861,7.796799225593535,WST_4852_Micro_161109.pdf,6,vector,2026-09-07
Centralloy G 4852 Micro,average,37.29227386186932,7.759661213577042,WST_4852_Micro_161109.pdf,6,vector,2026-09-07
Centralloy G 4852 Micro,average,37.30599126736373,7.722694370161473,WST_4852_Micro_161109.pdf,6,vector,2026-09-07
Centralloy G 4852 Micro,average,37.31969441365512,7.685897635811093,WST_4852_Micro_161109.pdf,6,vector,2026-09-07
Centralloy G 4852 Micro,average,37.33338343160677,7.649269959932046,WST_4852_Micro_161109.pdf,6,vector,2026-09-07
Centralloy G 4852 Micro,average,37.34705845208194,7.612810300793717,WST_4852_Micro_161109.pdf,6,vector,2026-09-07
Centralloy G 4852 Micro,average,37.360719605943906,7.576517625450685,WST_4852_Micro_161109.pdf,6,vector,2026-09-07
Centralloy G 4852 Micro,average,37.37436702405595,7.540390909665514,WST_4852_Micro_161109.pdf,6,vector,2026-09-07
Centralloy G 4852 Micro,average,37.38800083728133,7.504429137832229,WST_4852_Micro_161109.pdf,6,vector,2026-09-07
Centralloy G 4852 Micro,average,37.40162117648333,7.468631302900542,WST_4852_Micro_161109.pdf,6,vector,2026-09-07
Centralloy G 4852 Micro,average,37.41522817252522,7.432996406300819,WST_4852_Micro_161109.pdf,6,vector,2026-09-07
Centralloy G 4852 Micro,average,37.42882195627026,7.397523457869611,WST_4852_Micro_161109.pdf,6,vector,2026-09-07
Centralloy G 4852 Micro,average,37.44240265858174,7.362211475776116,WST_4852_Micro_161109.pdf,6,vector,2026-09-07
Centralloy G 4852 Micro,average,37.455970410322934,7.327059486449032,WST_4852_Micro_161109.pdf,6,vector,2026-09-07
Centralloy G 4852 Micro,average,37.469525342357095,7.292066524504392,WST_4852_Micro_161109.pdf,6,vector,2026-09-07
Centralloy G 4852 Micro,average,37.48306758554751,7.257231632673888,WST_4852_Micro_161109.pdf,6,vector,2026-09-07
Centralloy G 4852 Micro,average,37.49659727075744,7.222553861733861,WST_4852_Micro_161109.pdf,6,vector,2026-09-07
Centralloy G 4852 Micro,average,37.510114528850174,7.188032270435085,WST_4852_Micro_161109.pdf,6,vector,2026-09-07
Centralloy G 4852 Micro,average,37.52361949068898,7.153665925432997,WST_4852_Micro_161109.pdf,6,vector,2026-09-07
Centralloy G 4852 Micro,average,37.53711228713711,7.1194539012187885,WST_4852_Micro_161109.pdf,6,vector,2026-09-07
Centralloy G 4852 Micro,average,37.550593049057866,7.085395280051001,WST_4852_Micro_161109.pdf,6,vector,2026-09-07
Centralloy G 4852 Micro,average,37.5640619073145,7.051489151887738,WST_4852_Micro_161109.pdf,6,vector,2026-09-07
Centralloy G 4852 Micro,average,37.5775189927703,7.017734614319627,WST_4852_Micro_161109.pdf,6,vector,2026-09-07
